Repository: Solstica/Material-Manufacture-Principe

# 材料制备原理与技术｜期末复习

按课件顺序整理为考试背诵版。教师复习录音明确要求掌握的内容、直接提出的考题、补充课堂记录，以及本人在PPT上圈画、标星、下划线或手写强调的知识点，均以同一级别的★标注。只做了解、未被指定且无个人重点标记的内容删除；划掉的内容不视为重点。录音略过与个人重点标记或补充课堂记录冲突时，保留其涉及的内容并注明。必要图示直接标明章节和原PPT实际页码，不重复绘制。

## 孙老师部分｜章节目录

- [x] [绪论](chapters/01-introduction.md)
- [x] [科学基础（材料合成与制备的驱动力）](chapters/02-scientific-foundations.md)
- [x] [技术方法与原理（基础物理化学过程）](chapters/03-technical-methods.md)
- [x] [薄膜沉积技术](chapters/04-thin-film-deposition.md)
- [x] [晶体生长（含填空专项）](chapters/05-crystal-growth.md)
- [x] OA定向附着（仅保留五步骤，见课堂照片索引；降低复习优先级，未认定不考）

以上为孙老师复习录音中的讲授顺序。OA课件未取得，录音3明确可能考查五步骤，暂不单独扩展。

## 刘老师部分｜暂定目录

- [ ] [纳米粉体材料的制备方法及其原理（2025年复习课件，暂定索引）](chapters/liu-nanopowder-preliminary.md)

去年课件共92页，已建立专题及原图索引。今年刘老师复习课件尚未发放，当前不认定具体考点、题型和删减范围，待今年资料提供后修订。

## 补充课堂记录：两大重点专题及题型

- ★ 原子级制造（第二章）：第51–52页“不考虑过程，只关心始态和末态”、Fe₂O₃间隙位与替代位掺杂；第27、62页浓度C公式；第62页三式汇总（形成自由能、浓度、氧化学势）。
- ★ 晶面调控（第三章）：第20–23页二维Faceting，γ=Ch，第23页表面活性剂调控晶面的原题必须练习。此前录音略过该题，按补充课堂记录恢复。
- ★ 思考题（第三章）：如何在硅表面生长金量子点？低温少量镀金，再升温退火形成孤立岛状颗粒，结合第37–40页三种生长模型解释。
- 孙老师第五个PPT：据补充课堂记录，填空题较多。已按课件第1–40页的标色考点和手写批注整理23道填空练习；第14页PBC、方法细节和所有优缺点排除。

## 前五章重点原图索引

| 章节 | 原PPT页码 | 内容 |
|---|---|---|
| 绪论 | 18、20–25、46–47、50 | 成键、键合分类、电负性、配位壳层及PDF对比 |
| 科学基础 | 13–14、51–52、55、62–65、80 | 高低温、形成能、三公式、两道作业、亚稳态能垒图 |
| 技术方法与原理 | 5、9–10、20–23、24、27、31–32、34–37、41、43、46、48、63–71 | 分子泵、Wulff、烧结熟化OA、形核、生长模型、手写重点及3D NAND |
| 薄膜沉积技术 | 3–4、6–12、14–20、24–27、38–39 | 溅射、PLD、MBE、ALD、MOCVD、PECVD |
| 晶体生长 | 8–12、19、29、33–36、38–40 | 形核、层生长、螺旋生长、气相法过程、溶液流动法、熔融法、水热法及晶体缺陷 |

## 课堂照片对应索引

| 文件名 | 课件位置 | 录音位置 | 知识点 |
|---|---|---|---|
| IMG_20261123_110453.jpg | 绪论第18页 | 录音1 01:08–01:56附近 | 成键、结合能 |
| IMG20261123110630.jpg | 绪论第21页 | 录音1 01:30–05:59期间 | 化学键分类与键合强弱 |
| IMG20261123115757.jpg | 晶体生长OA完整过程总览，页码待定 | 录音3 21:47–22:31 | 五阶段：碰撞 → 取向对齐 → 接触/去溶剂化 → 界面融合 → 缺陷退火 |

仓库为公开仓库，仅存放整理后的复习资料及来源索引，不上传教师录音原件、课件或课堂照片。

File: chapters/04-thin-film-deposition.md
# 第四章 薄膜沉积技术｜材料制备原理与技术期末复习

依据：第四章PPT（第1–39页为教学内容，原始PDF第40–41页为空白笔记页）；第三份复习录音14:49–18:43，重新核对转写。录音明确说明本章简答题较多，也可能给出陌生器件考查工艺选择。以下答案按课件组织，补充推导或适用限制单独标明。未取得教师正式标准答案。

## 1. 考点索引

| PPT页码 | 录音3时间（相关讲解区间） | 内容 | 复习要求 |
|---|---|---|---|
| 1–2 | 14:49–15:15 | PVD、CVD | 基本原理、分类 |
| 3 | 15:15–15:39 | 溅射 | 原理、低温沉积 |
| 4–5 | 15:39附近 | 磁控溅射 | 必背四步骤及效率高的原因 |
| 6–7 | 15:39–16:00 | PLD | 原理、成分保持 |
| 8–13 | 15:39–16:00 | MBE | 原理、生长模式、低温粗糙化 |
| 14–17 | 16:00–16:21 | ALD | 四步骤、自限制效应 |
| 18–20 | 17:37–18:43 | ALD共形沉积 | 重点应用题 |
| 21–23 | 16:52附近 | 第三代半导体、二维电子气 | 应用背景，低优先级 |
| 24–25 | 16:21附近 | MOCVD | 原理、六个反应过程 |
| 26–27 | 16:21–16:39 | MOCVD速率曲线 | 三个温度区间及控制机制 |
| 28–37 | 16:52附近 | MOCVD应用 | 了解典型体系 |
| 38–39 | 16:52–17:15 | PECVD | 原理、降低温度原因 |

录音要点（节选，明显语音转写错误按PPT术语校正）：14:49“薄膜生长就是考简答题，会考得比较多”；15:39询问磁控溅射四个步骤和效率、PLD原理、MBE原理与生长模式；16:00询问低温后果和ALD自限制效应；16:21询问MOCVD速率曲线、不同温度区间；17:15询问PECVD为何可以降低温度；17:37–18:43举基因测序芯片深孔例，明确预期答案为ALD，并要求解释conformal coating。

课件部分页眉写MOVCD，结合第24页前驱体定义和录音，统一使用标准缩写MOCVD；录音中的LD、AOD等对应ALD，PCB/PCBD等对应PECVD。本章没有新的课堂照片需要匹配。时间为相关讲解区间，非逐页精确时间戳。

## 2. 基本分类（第1–2页）

### Q1. PVD与CVD分别是什么？有什么区别？

PVD（Physical Vapor Deposition，物理气相沉积）：使源材料通过蒸发、溅射或烧蚀等物理过程进入气相，经输运到达基底并凝聚成膜。课件第1页强调蒸发、气化、沉积的直接方式，适用材料广、化学反应较少。包括溅射、磁控溅射、PLD、MBE等。

CVD（Chemical Vapor Deposition，化学气相沉积）：利用气相前驱体的化学反应产生固态沉积物，在基底上形成薄膜，副产物经气相移走。第2页以CH₄在Ni上分解、碳扩散及冷却析出形成石墨烯为例。包括MOCVD、PECVD等。ALD也是气相前驱体表面化学反应技术，具有独特的交替供给、自限制机制，考试应单独说明。

区别：PVD主要依靠物理输运与凝聚；CVD主要依靠化学反应。PVD不一定完全无化学反应，CVD不一定都需要高基底温度。

## 3. 溅射及磁控溅射（第3–5页）

### Q2. 溅射的工作原理是什么？为什么可以实现低温沉积？

低压Ar气在电场中发生电离，形成Ar⁺和电子。Ar⁺在电场作用下向负电位靶材（阴极）加速，轰击靶材并通过动量传递使靶原子从表面逸出。逸出的靶原子到达基底并凝聚形成薄膜。主要利用离子的动能使靶原子逸出，无须将整个靶材或基底加热到很高温度，因此可实现较低基底温度沉积。第3页例：薄膜晶体管的金属接触层、塑料表面金属化。

### Q3. 磁控溅射的四个步骤是什么？（第4页，必背）

1. 电子在电场作用下加速，与Ar原子碰撞发生电离，产生Ar⁺和电子；Ar⁺向负电位靶材运动。
2. Ar⁺轰击阴极靶材，溅射出中性靶原子，在基底上沉积；同时产生二次电子。
3. 在电场和磁场共同作用下，电子运动轨迹发生弯曲，在阴极靶面附近进行复杂的回旋及E×B漂移运动，延长运动路径。
4. 二次电子在靶面附近受到磁场约束，与Ar原子反复碰撞，电离出更多Ar⁺，持续轰击靶材并维持高效率溅射。

### Q4. 为什么磁控溅射的效率比普通溅射高？

磁场改变电子运动轨迹，将电子约束在靶面附近，延长电子运动路径和停留时间，增加电子与Ar原子碰撞的概率，提高Ar的电离率及靶面附近的等离子体密度。更多Ar⁺参与靶材轰击，提高溅射效率。课件第4页强调的是对电子运动的控制，不是靠磁场直接使中性靶原子高速飞向基底。磁场本身不对带电粒子做功；粒子获得动能主要来自电场。

## 4. 脉冲激光沉积（PLD，第6–7页）

### Q5. PLD的工作原理及特点是什么？

PLD（Pulsed Laser Deposition）：高能脉冲激光聚焦于靶材，使靶表面迅速升温、烧蚀、气化并形成局部等离子体。等离子体温度及压力迅速升高，形成向外膨胀的羽辉，携带靶材原子、离子或分子等物种向基底输运，在基底表面沉积形成薄膜。

课件第7页两阶段：①高温气化并形成表面等离子体；②等离子体空间输运及沉积。课件强调瞬间爆发式物质输运有利于薄膜与靶材成分基本一致，并具有温度方面的优势。成分保持是通常的优势，不保证任何材料及条件下严格等化学计量；课件没有给出普适基底温度。

### Q6. 溅射与PLD在能量传递方式上有什么区别？

溅射以离子动能传递为主，通过碰撞使靶原子逸出；PLD按课件简化以光子引起的热效应、快速气化和等离子体羽辉输运为主。两者均可实现物理气相沉积。

## 5. 分子束外延（MBE，第8–13页）

### Q7. MBE工作原理是什么？

MBE（Molecular Beam Epitaxy）：在高/超高真空条件下，加热装有源材料的蒸发源（effusion cell），使原子或分子以束流形式输运至具有一定温度的晶体基底。入射粒子在基底表面吸附、扩散、重新排列并沿基底晶格取向生长，形成外延薄膜。第8页图示为多个蒸发源与高温基底。通过调节各源的束流及基底温度，可以控制生长组分和表面迁移过程（后一句为原理推论）。

### Q8. MBE有哪几种薄膜生长模式？

按照第9–12页的四种过程或形貌分别作答：

| PPT术语 | 中文 | 特征 |
|---|---|---|
| Island nucleation | 岛状形核 | 表面原子迁移相遇形成二维平坦小岛，并通过吸收其他原子长大 |
| Layer-by-layer growth | 逐层生长 | 二维岛不断扩展并合形成完整单层，再重复下一层形核、生长 |
| Step-flow growth | 台阶流生长 | 入射原子迁移到已有台阶处结合，主要通过台阶移动实现生长 |
| Roughening | 粗糙化 | 温度较低，原子迁移不足，不能到达有利位置，在随机位置堆积，表面粗糙 |

注意：第9页二维岛状形核是逐层生长的中间过程，不能与第三章VW三维岛状生长直接等同；粗糙化是动力学受限形貌，不是第四种热力学平衡生长模型。

### Q9. MBE基底温度过低会发生什么？为什么？

基底温度过低时，沉积原子的表面扩散能力下降，难以到达能量较低的稳定晶格位置或台阶位置，容易在随机位置结合，导致薄膜表面粗糙化，外延质量下降。第12页Roughening是教师点名内容。与第三章低温限制原子迁移、保留非平衡形貌相对应。

## 6. 原子层沉积（ALD，第14–20页，最高优先级）

### Q10. ALD是什么？四个步骤是什么？

ALD（Atomic Layer Deposition，原子层沉积）：交替脉冲引入不同气相前驱体，使它们分别与基底表面的活性位点发生自限制化学反应，每次半反应后清除剩余前驱体及副产物，反复循环实现可控薄膜生长。

第14–17页以三甲基铝（TMA，Al(CH₃)₃）和H₂O沉积Al₂O₃为例，基底表面初始带有羟基。

1. 第一前驱体TMA脉冲：TMA与表面羟基反应，形成含Al的表面基团并释放CH₄。
2. 惰性气体吹扫：清除过量TMA与CH₄；表面活性位点消耗后反应饱和，TMA不与自身持续反应。
3. 第二前驱体H₂O脉冲：水与表面残留甲基反应，形成Al–O键及新的表面羟基，释放CH₄，为下一循环提供反应位点。
4. 惰性气体吹扫：移除剩余水蒸气和CH₄，完成一个ALD循环。

两个半反应（按课件第14、16页简化单一表面位点示意）：

$$
\mathrm{\equiv Si-OH+Al(CH_3)_3\rightarrow\equiv Si-O-Al(CH_3)_2+CH_4}
$$

$$
\mathrm{\equiv Si-O-Al(CH_3)_2+2H_2O\rightarrow\equiv Si-O-Al(OH)_2+2CH_4}
$$

实际表面化学可能涉及多位点结合、不同终止基及空间位阻；课件示意式用于解释两个半反应的基本机理，不是所有循环表面反应的精确分子模型。

### Q11. ALD的自限制效应是什么？

每次通入一种前驱体时，它只与表面可反应的活性基团发生反应。当可用位点被消耗、表面被钝化或达到饱和后，继续增加同一种前驱体通常不能使理想半反应无限进行。必须吹扫并通入下一种前驱体，恢复可反应的表面基团，才能继续生长。

第15、17页用“在第一层生长完成之前不会进行第二层生长”、饱和化学吸附及单层钝化概括这一机制。理解为每个半反应受表面位点限制，不代表实际每一循环必然形成恰好一个完整原子层。

### Q12. 为什么ALD能够精确控制薄膜厚度？

在前驱体供给充足、半反应饱和且工艺稳定时，每循环的生长量（GPC，growth per cycle）近似固定。因此通过控制循环次数实现厚度控制。第17页示例约1 Å/cycle（0.1 nm/cycle），并非所有ALD工艺的通用值。

补充计算：若GPC稳定为g，循环n次，厚度近似d=ng。以课件示例g=0.1 nm/cycle为例，沉积10 nm约需100循环（忽略初始成核延迟等因素）。该计算为复习变式，录音未明确要求数值计算。

### Q13. 为什么ALD可以实现Conformal Coating（共形沉积/共形覆盖）？

ALD每个半反应由表面活性位点饱和控制。靠近孔口的表面首先反应并饱和，后续前驱体不会在这些已饱和表面持续无限沉积，可以继续向深孔、侧壁和底部扩散，并与尚未反应的表面位点发生反应。适当延长前驱体暴露时间，使深处位点也达到饱和，即可获得厚度较均匀、沿基底形貌分布的共形薄膜。

第18页的HfO₂实例：孔深约7 μm、孔宽约200 nm，深宽比约35，侧壁与底部均有覆盖；课件红字特别强调“extending the precursor exposure time”。第19–20页展示多孔及复杂三维结构上的共形涂层，强调膜厚均匀、台阶覆盖能力。实际能否实现近100%台阶覆盖取决于反应饱和、传质及吹扫条件。

### Q14. 教师录音原例：基因测序芯片孔径100 nm、深度7 μm，如何沉积导电薄层？

选择ALD。深宽比：

$$
AR=\frac{7\ \mathrm{\mu m}}{100\ \mathrm{nm}}=70
$$

由于结构深而窄，需要对孔底及侧壁均匀覆盖并控制厚度。ALD通过交替前驱体供给及自限制表面反应，适当延长前驱体暴露时间，可以实现高深宽比结构的共形沉积。需选择适于ALD且满足导电要求的材料及前驱体；课件HfO₂覆盖实例是绝缘氧化物，不应直接当作测序孔导电层。

录音18:09明确预期答案为ALD。区分：PPT第18页的200 nm孔宽（AR≈35）与录音100 nm孔径（AR≈70）是两个不同案例。

## 7. 金属有机化学气相沉积（MOCVD，第21–37页）

### Q15. MOCVD的原理及六个反应过程是什么？

MOCVD（Metal-Organic Chemical Vapor Deposition）：利用金属有机化合物或相关氢化物前驱体，经气相输运、热分解及表面化学反应，在加热基底上形成半导体等薄膜。

课件第24页所列六个过程：

1. Gas phase decomposition：气相分解。
2. Adsorption：吸附。
3. Surface decomposition：表面分解。
4. Desorption：解吸。
5. Adatom diffusion：吸附原子扩散。
6. Incorporation：原子并入晶格。

第25页装置示意：载气携带原料进入反应器，在受热基底附近发生热分解反应，副产物随尾气排出。课件所述优点为相对较低沉积温度、适合批量生产；部分前驱体具有毒性、易燃性。这里只作知识点归纳，不提供实际操作参数。

### Q16. MOCVD生长速率曲线的三个区间及控制因素是什么？（第26–27页，必背）

注意PPT第26页横轴是1/T（K⁻¹），纵轴是生长速率对数；横轴向右对应温度降低。考试若照PPT绘图，左高温、右低温。

    log(生长速率)
      │       __________
      │      /          \
      │     /            \
      │    /              \
      └────────────────────→ 1/T
        高温区   中温区   低温区
       热力学   质量输运   表面动力学

| 区间（PPT示例） | 控制机制 | 温度升高时生长速率 |
|---|---|---|
| 低温，约T<500 ℃ | 表面反应动力学控制：MO源分子热分解慢 | 显著增大 |
| 中温，约500–700 ℃ | 质量传输控制：表面分解充分，反应物向表面的输运成为限制步骤 | 变化较小，近似平台 |
| 高温，约T>700 ℃ | 热力学限制：基元挥发等，课件还举均相反应 | 下降 |

若横轴改成T，则高温、低温位置互换；曲线仍为先升、近平台、再降。第27页强调低温区温度微小变化会明显影响生长均匀性及重复性；中温区生长速率对温度不敏感，但材料性质、掺杂特性仍可能随温度变化。500/700 ℃是课件示例分界，不是所有MOCVD体系的固定温度。均相反应也属于实际过程的动力学/传质损失，不应将所有高温速率下降原因都解释为平衡热力学。

### Q17. MOCVD的典型应用有哪些？（第21–23、28–37页，了解）

课件第21–23页介绍GaN、SiC等宽禁带半导体在功率器件中的应用及AlGaN/GaN界面二维电子气。录音强调应用，但未要求记忆二维电子气公式及器件参数。典型材料体系归纳如下：

| 体系 | 课件应用 |
|---|---|
| AlGaAs/GaAs | 异质结、量子阱、超晶格 |
| GaInAs/GaAs | 激光器、发光器件、多结太阳能电池 |
| AlGaInP/GaAs | 可见光LED、红光激光器 |
| GaInAsP/GaAs | 无Al激光器 |
| GaInAsP/InP | 1.3–1.5 μm红外激光器、光通信 |
| GaInN/GaN | 蓝绿光LED、激光器 |
| 含Sb化合物 | 红外激光器、探测器 |
| II–VI族半导体 | 发光器件、探测器 |
| 氧化物（YBCO、BaTiO₃、SrTiO₃、ZnO等） | 超导、功能氧化物及绝缘薄膜 |

优先理解MOCVD在化合物半导体外延、异质结构制备中的用途，不逐项死背第28–37页的全部材料体系及数值。

## 8. 等离子体增强化学气相沉积（PECVD，第38–39页）

### Q18. PECVD的工作原理是什么？为什么能够降低沉积温度？

PECVD（Plasma-Enhanced Chemical Vapor Deposition，等离子体增强/辅助化学气相沉积）：利用射频（RF）、交流（AC）或直流（DC）放电产生等离子体。等离子体中的高能电子与前驱体气体碰撞，使其发生激发、解离或电离，生成高活性的反应物种。这些物种到达基底表面发生化学反应形成薄膜。

由于部分反应所需能量由等离子体提供，不必完全依靠基底加热来活化前驱体，因此可在相对较低基底温度下沉积。第38页举室温至350 ℃作为常见示例，非通用温度范围。第39页举SiH₄与NH₃或O₂等气体体系沉积氮化硅或氧化硅，并展示SiO₂厚度均匀性。实际膜应力、结合力及均匀性取决于具体工艺。

### Q19. PECVD与ALD如何选择？

PECVD适于低温化学沉积及平面或较易覆盖结构上的薄膜制备；ALD通过自限制半反应和循环供给，对厚度控制、高深宽比结构的共形覆盖更有优势。第39页强调PECVD可在不同取向表面形成覆盖较好的膜，但不能据此断言PECVD可代替ALD满足任意高深宽比结构要求。

## 9. 综合应用与方法选择

教师16:39明确提出可能给出类似3D NAND的新器件，让考生选择不同生长方式。优先按题目给出的材料、基底温度、结构深宽比、外延或成分保持要求判断。

| 题目要求 | 优先选择 | 理由 |
|---|---|---|
| 低温沉积普通金属接触膜 | 溅射/磁控溅射 | 离子轰击靶材，基底无须高温；磁控提高电离效率 |
| 多组分靶材薄膜、希望保持靶材成分 | PLD | 脉冲烧蚀及快速物质输运有利于成分保持 |
| 高质量单晶外延、精确调节束流 | MBE | 高真空分子束输运及基底表面扩散外延 |
| 高深宽比孔底和侧壁均匀覆盖 | ALD | 自限制反应、延长前驱体暴露时间 |
| 精确控制超薄膜厚度 | ALD | 可按循环次数控制生长量 |
| GaN基或其他化合物半导体外延 | MOCVD | 金属有机前驱体化学反应，适合外延及批量生长 |
| 热敏基底上的SiOₓ/SiNₓ等薄膜 | PECVD | 等离子体辅助低温反应 |

以上为基于课件原理的典型选择，不代表每种工艺具有唯一应用。

### Q20. 复习第三章3D NAND制备过程

按第三章第66–71页教学简化流程：

PECVD交替沉积SiOₓ/SiNₓ → 等离子体刻蚀形成高深宽比channel hole → ALD孔内共形沉积（课件列SiOₓ、SiNₓ、SiOₓ、Si）→ 选择性湿法去除牺牲SiNₓ → 按课件用ALD沉积W栅极。

关键对应：低温交替沉积选PECVD；高深宽比孔的形成选具有方向性的刻蚀；孔内共形覆盖选ALD。实际工业制程可采用其他组合，考试按课件简化流程作答。

## 10. 考前自查

- [ ] 能区分PVD和CVD。
- [ ] 能背普通溅射原理、低温原因。
- [ ] 能完整说出磁控溅射四步骤和效率高的原因。
- [ ] 能背PLD两阶段原理，比较溅射与PLD能量传递方式。
- [ ] 能背MBE原理及第9–12页四种过程，解释低温粗糙化。
- [ ] 能背ALD四步骤（TMA/H₂O例）与自限制效应。
- [ ] 能解释ALD精确膜厚控制、Conformal Coating及延长暴露时间。
- [ ] 能区分课件7 μm/200 nm与录音7 μm/100 nm两个例子。
- [ ] 能背MOCVD原理及第24页六个反应过程。
- [ ] 能画第26页1/T速率曲线，解释三段控制机制。
- [ ] 能背PECVD原理和降低温度原因。
- [ ] 能根据陌生器件的材料、温度、深宽比、外延需求选取技术。

重点排除误记：磁场不直接为电子提供动能；MBE二维岛形核不等于VW三维岛；ALD每循环不必然是完整单原子层；MOCVD曲线原横轴为1/T；PPT示例温度不是普适阈值。本章未逐页点名的半导体应用与公式仅设为低优先级，不认定绝对不考。
